Repository: yeqibin/yqb-notes

# yqb-notes
Recording Everything Learned.
$$\alpha^2+\beta^2=\theta^2$$

File: Damping Steel.md
# Damping Steel

2020/3/27 [^1] 

**Damping capacity**: convert the mechanical energy of vibration into heat.

MnCu, NiTi have been developed as damping alloys. Their tensile strength is below 700 MPa. That's why FeMn steels attract attention, whose the TS being greater than 700 MPa.  但是FeMn合金耐蚀性很差，或者还有其它高锰钢也有的弱点？所以要加Cr，但加Cr会降低阻尼性能，一种观点认为是降低了$\varepsilon$马氏体含量，另一种则认为是增加了层错能stacking-fault energy导致阻尼性能降低。但是也可能是Cr降低了层错能，基于奥氏体不锈钢。TEM观察到Cr增加了层错密度。所以要解决这种认识的差距。通过热力学计算方法确定Cr对SFE影响，同时测试Cr含量对阻尼性能和耐腐蚀性能影响。

### 实验

- $\delta$ : the damping capacity, logarithmic decrement, was measured using TA Q800 dynamic mechanical analyser(DMA).
- Corrosion resistance: water vapour and weight loss;
- Phase identification: XRD
- Color optical observation: electro-polished in 20% HClO~4~ + 80% C~2~H~5~OH after mechanically polished, and then etched in a solution of 1.2% K~2~S~2~O~5~ in water.
- Phase transformation: DSC and antiferromagnetic phase transition temperature $T_N^\gamma$ of $\gamma$-phase.
- SFE: thermodynamics calculation



### 讨论

FeMn钢阻尼性能与$\varepsilon$马氏体含量关系较弱，而与层错能增加有关。$\varepsilon$ 相和$\gamma$相中的层错界面都是主要的阻尼源。

### 结论

$$
\rm{SFE}=2\rho\Delta G^{\gamma\to\varepsilon}+2\sigma^{\gamma\to\varepsilon}
$$



1. SFE of Fe17MnxCr alloys increases with increasing Cr.

2. The stacking-fault boundaries inside both $\varepsilon$ and $\gamma$ were the principal damping source of the FeMn.Cr添加增加了SFE，但同时也增加了$\alpha'$ 马氏体含量，钉扎Shockley不全位错，导致更差的阻尼性能。

3. 添加Cr含量提高了FeMn合金耐蚀性。

4. 最佳Cr含量是6%，既可以提高耐蚀性，又能最大减小对阻尼性影响。

   \

-[] 读参考文献 Huang、Lee、Kim等人关于高锰钢阻尼性能的文章。

## Reference

[^1]: WU B, QIAN B, WEN Y. Effects of Cr on stacking-fault energy and damping capacity of FeMn[J]. Materials Science and Technology, 2017, 33(8): 1019–1025. DOI:[10.1080/02670836.2016.1262318](https://doi.org/10.1080/02670836.2016.1262318). [zotero item](zotero://select/library/items/A9VI4SF5)
